Repository: lllaa9/Model-R

A predictive model for degradation of doped TiO2 photocatalytic wastewater pollutants 
====

## Description

This is a set of scripts to generate results of our paper: Data-driven for accelerated design strategy of photocatalytic degradation activity prediction of doped TiO2 photocatalyst.

## Note
The results are based on the following versions of related libraries.

-- python: 3.9.12
-- pandas：1.4.2
-- numpy: 1.21.5
-- sklearn: 1.0.2
-- matplotlib: 3.5.1
-- xgboost: 1.6.1
-- lightgbm: 3.2.1

File: database/d1.csv
Dopant,Dopant/Ti mole ratio,Calcination temperature,Pollutant,Catalyst/Pollutant mass ratio,pH,Experimental temperature,Light wavelength,Illumination time,Degradation rate,,
C,16,400,MB,100,7,25,425,20,30,,
C,16,400,MB,100,7,25,425,40,43,,
C,16,400,MB,100,7,25,425,60,48,,
C,16,400,MB,100,7,25,425,80,50,,
C,16,500,MB,100,7,25,425,20,78,,
C,16,500,MB,100,7,25,425,40,88,,
C,16,500,MB,100,7,25,425,60,90,,
C,16,500,MB,100,7,25,425,80,95,,
C,16,600,MB,20,7,25,425,20,62,,
C,16,600,MB,50,7,25,425,20,73,,
C,16,600,MB,50,7,25,425,20,65,,
C,16,600,MB,100,3,25,425,20,42,,
C,16,600,MB,100,7,25,425,20,89,,
C,16,600,MB,100,10,25,425,20,96,,
C,16,600,MB,200,7,25,425,20,94,,
C,16,600,MB,200,7,25,425,20,82,,
C,16,600,MB,400,7,25,425,20,79,,
C,16,600,MB,20,7,25,425,40,70,,
C,16,600,MB,50,7,25,425,40,79,,
C,16,600,MB,50,7,25,425,40,86,,
C,16,600,MB,100,3,25,425,40,52,,
C,16,600,MB,100,7,25,425,40,96,,
C,16,600,MB,100,10,25,425,40,100,,
C,16,600,MB,200,7,25,425,40,99,,
C,16,600,MB,200,7,25,425,40,95,,
C,16,600,MB,400,7,25,425,40,90,,
C,16,600,MB,200,7,25,425,50,100,,
C,16,600,MB,20,7,25,425,60,80,,
C,16,600,MB,50,7,25,425,60,90,,
C,16,600,MB,50,7,25,425,60,92,,
C,16,600,MB,100,3,25,425,60,58,,
C,16,600,MB,100,7,25,425,60,99,,
C,16,600,MB,200,7,25,425,60,99,,
C,16,600,MB,400,7,25,425,60,96,,
C,16,600,MB,20,7,25,425,80,87,,
C,16,600,MB,50,7,25,425,80,97,,
C,16,600,MB,50,7,25,425,80,96,,
C,16,600,MB,100,3,25,425,80,62,,
C,16,600,MB,100,7,25,425,80,100,,
C,16,600,MB,200,7,25,425,80,100,,
C,16,600,MB,400,7,25,425,80,100,,
C,16,600,MB,20,7,25,425,100,88,,
C,16,600,MB,50,7,25,425,100,100,,
C,16,600,MB,50,7,25,425,100,100,,
C,16,600,MB,100,3,25,425,100,67,,
C,16,600,MB,200,7,25,425,100,100,,
C,16,600,MB,400,7,25,425,100,100,,
C,16,700,MB,100,7,25,425,20,62,,
C,16,700,MB,100,7,25,425,40,75,,
C,16,700,MB,100,7,25,425,60,83,,
C,16,700,MB,100,7,25,425,80,90,,
C,16,800,MB,100,7,25,425,20,50,,
C,16,800,MB,100,7,25,425,40,59,,
C,16,800,MB,100,7,25,425,60,70,,
C,16,800,MB,100,7,25,425,80,82,,
Fe,0,500,MB,100,7,0,545,60,28.1,,
Fe,0,500,MB,100,7,0,545,120,44,,
Fe,0,500,MB,100,7,0,545,180,52.8,,
Fe,0,500,MB,100,7,0,545,240,60.5,,
Fe,0,500,MB,100,7,0,545,300,69,,
Fe,0,500,MB,100,7,0,545,360,73,,
N,2,500,MB,100,7,0,545,60,35.6,,
N,2,500,MB,100,7,0,545,120,57.7,,
N,2,500,MB,100,7,0,545,180,70.2,,
N,2,500,MB,100,7,0,545,240,75.1,,
N,2,500,MB,100,7,0,545,300,80.4,,
N,2,500,MB,100,7,0,545,360,84.3,,
pure,0,500,MB,100,7,0,545,60,11.3,,
pure,0,500,MB,100,7,0,545,120,16.5,,
pure,0,500,MB,100,7,0,545,180,18.1,,
pure,0,500,MB,100,7,0,545,240,24.4,,
pure,0,500,MB,100,7,0,545,300,29.5,,
pure,0,500,MB,100,7,0,545,360,36.2,,
Ag,0.0101,400,MB,50,6.8,25,254,30,28.5,,
Ag,0.0101,400,MB,66.67,6.8,25,254,30,40,,
Ag,0.0101,400,MB,100,6.8,25,254,30,61,,
Ag,0.0101,400,MB,50,6.8,25,254,45,35.5,,
Ag,0.0101,400,MB,66.67,6.8,25,254,45,46,,
Ag,0.0101,400,MB,100,6.8,25,254,45,77.5,,
Ag,0.0101,400,MB,50,6.8,25,254,60,45.1,,
Ag,0.0101,400,MB,66.67,6.8,25,254,60,52,,
Ag,0.0101,400,MB,100,6.8,25,254,60,84,,
Ag,0.0101,400,MB,50,6.8,25,254,90,50.3,,
Ag,0.0101,400,MB,100,6.8,25,254,90,89.5,,
Ag,0.0101,400,MB,50,6.8,25,254,120,60,,
Ag,0.0101,400,MB,66.67,6.8,25,254,120,70.5,,
Ag,0.0101,400,MB,100,3,25,254,120,86,,
Ag,0.0101,400,MB,100,4,25,254,120,90,,
Ag,0.0101,400,MB,100,5,25,254,120,93,,
Ag,0.0101,400,MB,100,6,25,254,120,94.4,,
Ag,0.0101,400,MB,100,6.8,25,254,120,94,,
Ag,0.0101,400,MB,100,7,25,254,120,95,,
Ag,0.0101,400,MB,100,8,25,254,120,97,,
Ag,0.0101,400,MB,100,9,25,254,120,98,,
Ag,0.0101,400,MB,100,10,25,254,120,99,,
Ag,0.0101,400,MB,100,11,25,254,120,99,,
Ag,0.0101,400,MB,100,12,25,254,120,99,,
Ag,0.0101,400,MB,100,13,25,254,120,99,,
Ag,0.0101,400,MB,50,6.8,25,254,150,71.5,,
Ag,0.0101,400,MB,66.67,6.8,25,254,150,84,,
Ag,0.0101,400,MB,100,6.8,25,254,150,98,,
Ag,0.0101,400,MB,37.5,6.8,25,254,180,63,,
Ag,0.0101,400,MB,50,6.8,25,254,180,76.1,,
Ag,0.0101,400,MB,50,6.8,25,254,180,80,,
Ag,0.0101,400,MB,62.5,6.8,25,254,180,85,,
Ag,0.0101,400,MB,75,6.8,25,254,180,89,,
Ag,0.0101,400,MB,87.5,6.8,25,254,180,95,,
Ag,0.0101,400,MB,100,6.8,25,254,180,98,,
Ag,0.0101,400,MB,112.5,6.8,25,254,180,99,,
Ag,0.0101,400,MB,125,6.8,25,254,180,98,,
Ag,0.0101,400,MB,150,6.8,25,254,180,96.5,,
Ag,0.0101,400,MB,187.5,6.8,25,254,180,89.8,,
Ag,0.0101,400,MB,200,6.8,25,254,180,99,,
Ag,0.0101,400,MB,200,6.8,25,254,180,87.8,,
pure,0,400,MB,100,6.8,25,254,30,51,,
pure,0,400,MB,100,6.8,25,254,45,68.5,,
pure,0,400,MB,100,6.8,25,254,60,75.5,,
pure,0,400,MB,100,6.8,25,254,90,84,,
pure,0,400,MB,100,6.8,25,254,120,90,,
pure,0,400,MB,100,6.8,25,254,150,93.5,,
pure,0,400,MB,100,6.8,25,254,180,94.5,,
Ce,0.0005,400,Phenol,50,7,25,365,60,56,,
Ce,0.0023,400,Phenol,50,7,25,365,60,64,,
Ce,0.003,400,Phenol,50,7,25,365,60,18,,
Ce,0.0086,400,Phenol,50,7,25,365,60,18,,
Ce,0.0143,400,Phenol,50,7,25,365,60,15,,
Ce,0.0005,400,Phenol,50,7,25,365,120,85,,
Ce,0.0023,400,Phenol,50,7,25,365,120,93.5,,
Ce,0.003,400,Phenol,50,7,25,365,120,41.5,,
Ce,0.0086,400,Phenol,50,7,25,365,120,27,,
Ce,0.0143,400,Phenol,50,7,25,365,120,26.5,,
Ce,0.0005,400,Phenol,50,7,25,365,180,98.2,,
Ce,0.0023,400,Phenol,50,7,25,365,180,100,,
Ce,0.003,400,Phenol,50,7,25,365,180,54,,
Ce,0.0086,400,Phenol,50,7,25,365,180,40,,
Ce,0.0143,400,Phenol,50,7,25,365,180,36,,
F,0.2216,500,MB,200,7,25,580,20,19,,
F,0.4678,500,MB,200,7,25,580,20,24,,
F,0.743,500,MB,200,7,25,580,20,19,,
F,0.2216,500,MB,200,7,25,580,40,32,,
F,0.4678,500,MB,200,7,25,580,40,40,,
F,0.743,500,MB,200,7,25,580,40,32,,
F,0.2216,500,MB,200,7,25,580,60,39,,
F,0.4678,500,MB,200,7,25,580,60,50,,
F,0.743,500,MB,200,7,25,580,60,39,,
F,0.2216,500,MB,200,7,25,580,120,54,,
F,0.4678,500,MB,200,7,25,580,120,68,,
F,0.743,500,MB,200,7,25,580,120,61,,
F,0.2216,500,MB,200,7,25,580,180,62,,
F,0.4678,500,MB,200,7,25,580,180,80,,
F,0.743,500,MB,200,7,25,580,180,73,,
F,0.2216,500,MB,200,7,25,580,240,68,,
F,0.4678,500,MB,200,7,25,580,240,90,,
F,0.743,500,MB,200,7,25,580,240,79,,
F,1.5,450,MB,100,7,25,420,30,35,,
F,1.5,450,MB,100,7,25,420,60,53.6,,
F,1.5,450,MB,100,7,25,420,90,68.5,,
F,1.5,450,MB,100,7,25,420,120,79,,
F,1.5,450,MB,100,7,25,420,150,87,,
F,1.5,450,MB,100,7,25,420,180,91,,
F,1.5,450,MB,100,7,25,420,210,96,,
P,0.044,500,RhB,16.67,7,16,420,10,57,,
P,0.044,500,RhB,16.67,7,16,420,20,78,,
P,0.044,500,RhB,16.67,7,16,420,30,86,,
P,0.044,500,RhB,16.67,7,16,420,40,90,,
S,1.5,450,MB,100,7,25,420,30,16,,
S,0.001,500,MO,100,2.5,25,345,15,42.5,,
S,0.005,500,MO,100,2.5,25,345,15,28,,
S,0.0101,500,MO,100,2.5,25,345,15,18.5,,
S,0.001,500,MO,100,2.5,25,345,30,83,,
S,0.005,500,MO,100,2.5,25,345,30,57.5,,
S,0.0101,500,MO,100,2.5,25,345,30,42.5,,
S,0.001,500,MO,100,2.5,25,345,45,94,,
S,0.005,500,MO,100,2.5,25,345,45,74.3,,
S,0.0101,500,MO,100,2.5,25,345,45,59,,
S,0.001,500,MO,100,2.5,25,345,60,96.5,,
S,0.005,500,MO,100,2.5,25,345,60,85,,
S,0.0101,500,MO,100,2.5,25,345,60,65.5,,
S,0.0005,550,MO,100,2.5,25,345,15,40,,
S,0.0005,550,MO,100,2.5,25,345,30,80.5,,
S,0.0005,550,MO,100,2.5,25,345,45,91.5,,
S,0.0005,550,MO,100,2.5,25,345,60,95,,
S,0.0005,700,MO,100,2.5,25,345,15,42,,
S,0.0005,700,MO,100,2.5,25,345,30,68.5,,
S,0.0005,700,MO,100,2.5,25,345,45,78.5,,
S,0.0005,700,MO,100,2.5,25,345,60,90,,
S,0.0005,750,MO,100,2.5,25,345,15,42.5,,
S,0.0005,750,MO,100,2.5,25,345,30,71,,
S,0.0005,750,MO,100,2.5,25,345,45,85,,
S,0.0005,750,MO,100,2.5,25,345,60,93,,
S,0.0005,800,MO,100,2.5,25,345,15,23.2,,
S,0.0005,800,MO,100,2.5,25,345,30,53,,
S,0.0005,800,MO,100,2.5,25,345,45,68.5,,
S,0.0005,800,MO,100,2.5,25,345,60,78.5,,
S,0.0005,850,MO,100,2.5,25,345,15,8.4,,
S,0.0005,850,MO,100,2.5,25,345,30,25.3,,
S,0.0005,850,MO,100,2.5,25,345,45,39.5,,
S,0.0005,850,MO,100,2.5,25,345,60,50,,
S,1.5,450,MB,100,7,25,420,60,25,,
S,1.5,450,MB,100,7,25,420,90,36,,
S,1.5,450,MB,100,7,25,420,120,47,,
S,1.5,450,MB,100,7,25,420,150,52,,
S,1.5,450,MB,100,7,25,420,180,60,,
S,1.5,450,MB,100,7,25,420,210,67,,
S,1.5,450,MB,100,7,25,420,240,77,,
S,0.0005,500,MO,100,2.5,25,580,60,36,,
S,0.0005,500,MO,100,2.5,25,580,120,54,,
S,0.0005,500,MO,100,2.5,25,580,180,75.3,,
S,0.0005,500,MO,100,2.5,25,580,240,91.5,,
S,0.0005,500,MO,100,2.5,25,580,300,95,,
S,0.0005,700,MO,100,2.5,25,580,60,40,,
S,0.0005,700,MO,100,2.5,25,580,120,63.5,,
S,0.0005,700,MO,100,2.5,25,580,180,78,,
S,0.0005,700,MO,100,2.5,25,580,240,87,,
S,0.0005,700,MO,100,2.5,25,580,300,93.5,,
S,0.0005,750,MO,100,2.5,25,580,60,43,,
S,0.0005,750,MO,100,2.5,25,580,120,62.4,,
S,0.0005,750,MO,100,2.5,25,580,180,77,,
S,0.0005,750,MO,100,2.5,25,580,240,83,,
S,0.0005,750,MO,100,2.5,25,580,300,90.5,,
S,0.0005,800,MO,100,2.5,25,580,60,23,,
S,0.0005,800,MO,100,2.5,25,580,120,35,,
S,0.0005,800,MO,100,2.5,25,580,180,47.3,,
S,0.0005,800,MO,100,2.5,25,580,240,56,,
S,0.0005,800,MO,100,2.5,25,580,300,65,,
S,0.0005,850,MO,100,2.5,25,580,60,7.5,,
S,0.0005,850,MO,100,2.5,25,580,120,8.6,,
S,0.0005,850,MO,100,2.5,25,580,180,11.3,,
S,0.0005,850,MO,100,2.5,25,580,240,15,,
S,0.0005,850,MO,100,2.5,25,580,300,22,,
S,1.05,500,Phenol,10,8,25,510,20,29,,
S,1.05,500,Phenol,10,8,25,510,60,74.8,,
S,1.05,500,Phenol,10,8,25,510,80,91,,
S,1.05,500,Phenol,10,8,25,510,100,100,,
S,1.05,600,Phenol,10,8,25,510,20,51.5,,
S,1.05,600,Phenol,10,8,25,510,40,83.5,,
S,1.05,600,Phenol,10,8,25,510,60,100,,
S,1.05,700,Phenol,10,8,25,510,20,46.8,,
S,1.05,700,Phenol,10,8,25,510,40,72.7,,
S,1.05,700,Phenol,10,8,25,510,60,90.3,,
S,1.05,700,Phenol,10,8,25,510,80,100,,
S,1.05,800,Phenol,10,8,25,510,20,6.5,,
S,1.05,800,Phenol,10,8,25,510,40,15.5,,
S,1.05,800,Phenol,10,8,25,510,60,20,,
S,1.05,800,Phenol,10,8,25,510,80,31.5,,
S,1.05,800,Phenol,10,8,25,510,100,35,,
Ce,0.0025,550,MB,400,0,25,345,60,40.5,,
Ce,0.0033,550,MB,400,0,25,345,60,25.87,,
Ce,0.005,550,MB,400,0,25,345,60,43.3,,
Ce,0.01,550,MB,400,0,25,345,60,35.5,,
Ce,0.015,550,MB,400,0,25,345,60,31.7,,
Ce,0.0025,550,MB,400,0,25,345,120,61.6,,
Ce,0.0033,550,MB,400,0,25,345,120,45.5,,
Ce,0.005,550,MB,400,0,25,345,120,58.8,,
Ce,0.01,550,MB,400,0,25,345,120,49.8,,
Ce,0.015,550,MB,400,0,25,345,120,48.7,,
Ce,0.0025,550,MB,400,0,25,345,180,73.5,,
Ce,0.0033,550,MB,400,0,25,345,180,62.8,,
Ce,0.005,550,MB,400,0,25,345,180,67.6,,
Ce,0.01,550,MB,400,0,25,345,180,61.6,,
Ce,0.015,550,MB,400,0,25,345,180,61.3,,
Ce,0.0025,550,MB,400,0,25,345,240,78,,
Ce,0.0033,550,MB,400,0,25,345,240,76.4,,
Ce,0.005,550,MB,400,0,25,345,240,73.4,,
Ce,0.01,550,MB,400,0,25,345,240,72,,
Ce,0.015,550,MB,400,0,25,345,240,68.8,,
Ce,0.0025,550,MB,400,0,25,345,300,83.6,,
Ce,0.0033,550,MB,400,0,25,345,300,79.2,,
Ce,0.005,550,MB,400,0,25,345,300,77.8,,
Ce,0.01,550,MB,400,0,25,345,300,76.2,,
Ce,0.015,550,MB,400,0,25,345,300,75,,
Ce,0.0025,550,MB,400,0,25,345,360,85.5,,
Ce,0.0033,550,MB,400,0,25,345,360,85.5,,
Ce,0.005,550,MB,400,0,25,345,360,82.7,,
Ce,0.01,550,MB,400,0,25,345,360,79.6,,
Ce,0.015,550,MB,400,0,25,345,360,78.6,,
Ce,0.0025,550,MB,400,0,25,345,420,88.5,,
Ce,0.0033,550,MB,400,0,25,345,420,87.8,,
Ce,0.005,550,MB,400,0,25,345,420,84,,
Ce,0.01,550,MB,400,0,25,345,420,85.7,,
Ce,0.015,550,MB,400,0,25,345,420,81.5,,
Ce,0.0025,550,MB,400,0,25,345,480,88.5,,
Ce,0.0033,550,MB,400,0,25,345,480,90.03,,
Ce,0.005,550,MB,400,0,25,345,480,85.5,,
Ce,0.01,550,MB,400,0,25,345,480,86.4,,
Ce,0.015,550,MB,400,0,25,345,480,83.5,,
N,0,400,MB,100,5,25,463,60,5.7,,
N,0,400,MB,100,5,25,463,120,9.4,,
N,0,400,MB,100,5,25,463,180,18,,
N,0,400,MB,100,5,25,463,240,32.3,,
N,0,400,MB,100,3,25,550,30,4.5,,
N,0,400,MB,100,5,25,550,30,8.6,,
N,0,400,MB,100,7,25,550,30,18.9,,
N,0,400,MB,100,10,25,550,30,1.1,,
N,0,400,MB,100,3,25,550,60,9.7,,
N,0,400,MB,100,5,25,550,60,19.3,,
N,0,400,MB,100,7,25,550,60,24.5,,
N,0,400,MB,100,10,25,550,60,5,,
N,0,400,MB,100,3,25,550,120,17,,
N,0,400,MB,100,5,25,550,120,41.8,,
N,0,400,MB,100,7,25,550,120,40.2,,
N,0,400,MB,100,10,25,550,120,11.7,,
N,0,400,MB,100,3,25,550,180,23.2,,
N,0,400,MB,100,5,25,550,180,56.18,,
N,0,400,MB,100,7,25,550,180,53.26,,
N,0,400,MB,100,10,25,550,180,14.2,,
N,0,400,MB,100,3,25,550,240,36.85,,
N,0,400,MB,100,5,25,550,240,67.2,,
N,0,400,MB,100,7,25,550,240,66,,
N,0,400,MB,100,10,25,550,240,20.9,,
Ag,0.0101,400,MB,5,7,32,254,60,51.76,,
Ag,0.0101,400,MB,8,5,32,254,60,85.55,,
Ag,0.0101,400,MB,8,9,32,254,60,88.7,,
Ag,0.0101,400,MB,10,5,32,254,60,55.36,,
Ag,0.0101,400,MB,10,9,32,254,60,59.05,,
Ag,0.0101,400,MB,15,7,32,254,60,62.55,,
Ag,0.0101,400,MB,16,7,32,254,60,93.42,,
Ag,0.0101,400,MB,16,7,32,254,60,93.55,,
Ag,0.0101,400,MB,16,7,32,254,60,93.62,,
Ag,0.0101,400,MB,20,7,32,254,60,96.11,,
Ag,0.0101,400,MB,23.96,5,32,254,60,90.76,,
Ag,0.0101,400,MB,24,9,32,254,60,93.42,,
Ag,0.0101,400,MB,40,5,32,254,60,94.21,,
Ag,0.0101,400,MB,40,9,32,254,60,96.6,,
Ag,0.0101,400,MB,60,7,32,254,60,96.23,,
Fe,0.05,400,MB,100,7,25,580,15,13.7,,
Fe,0.07,400,MB,100,7,25,580,15,10,,
Fe,0.1,400,MB,100,7,25,580,15,6,,
Fe,0.05,400,MB,100,7,25,580,30,23.6,,
Fe,0.07,400,MB,100,7,25,580,30,19.8,,
Fe,0.1,400,MB,100,7,25,580,30,15.8,,
Fe,0.05,400,MB,100,7,25,580,45,31.9,,
Fe,0.07,400,MB,100,7,25,580,45,28,,
Fe,0.1,400,MB,100,7,25,580,45,23.8,,
Fe,0.05,400,MB,100,7,25,580,60,43,,
Fe,0.07,400,MB,100,7,25,580,60,39.8,,
Fe,0.1,400,MB,100,7,25,580,60,35.6,,
Fe,0.05,400,MB,100,7,25,580,90,64.6,,
Fe,0.07,400,MB,100,7,25,580,90,61.2,,
Fe,0.1,400,MB,100,7,25,580,90,56.8,,
N,0,500,Phenol,1000,5,25,525,60,36,,
N,0,500,Phenol,1000,5,25,525,120,59,,
N,0,500,Phenol,1000,5,25,525,180,74,,
N,0,500,Phenol,1000,5,25,525,240,89,,
N,0,600,Phenol,1000,5,25,525,60,41,,
N,0,600,Phenol,1000,5,25,525,120,69,,
N,0,600,Phenol,1000,5,25,525,180,87,,
N,0,600,Phenol,1000,5,25,525,240,97,,
N,0,700,Phenol,1000,5,25,525,60,36,,
N,0,700,Phenol,1000,5,25,525,120,62,,
N,0,700,Phenol,1000,5,25,525,180,79,,
N,0,700,Phenol,1000,5,25,525,240,92,,
N,0,500,Phenol,1000,5,25,580,60,14,,
N,0,500,Phenol,1000,5,25,580,120,21,,
N,0,500,Phenol,1000,5,25,580,180,28,,
N,0,500,Phenol,1000,5,25,580,240,36,,
N,0,500,Phenol,1000,5,25,580,300,41,,
N,0,500,Phenol,1000,5,25,580,360,48,,
N,0,500,Phenol,1000,5,25,580,420,54,,
N,0,600,Phenol,1000,5,25,580,60,9,,
N,0,600,Phenol,1000,5,25,580,120,15,,
N,0,600,Phenol,1000,5,25,580,180,21,,
N,0,600,Phenol,1000,5,25,580,240,27,,
N,0,600,Phenol,1000,5,25,580,300,33,,
N,0,600,Phenol,1000,5,25,580,360,39,,
N,0,600,Phenol,1000,5,25,580,420,45,,
N,0,700,Phenol,1000,5,25,580,60,4,,
N,0,700,Phenol,1000,5,25,580,120,8,,
N,0,700,Phenol,1000,5,25,580,180,13,,
N,0,700,Phenol,1000,5,25,580,240,19,,
N,0,700,Phenol,1000,5,25,580,300,24,,
N,0,700,Phenol,1000,5,25,580,360,29,,
N,0,700,Phenol,1000,5,25,580,420,34,,
C,0,400,MO,1000,7,25,575,60,55,,
C,0,400,MO,1000,7,25,575,120,59,,
C,0,400,MO,1000,7,25,575,180,64,,
C,0,400,MO,1000,7,25,575,240,67,,
C,0,400,MO,1000,7,25,575,300,70,,
N,18.6,450,MB,333.33,7,25,475,30,37,,
N,18.6,450,MO,333.33,7,25,475,30,44,,
N,18.6,450,MB,333.33,7,25,475,60,51,,
N,18.6,450,MO,333.33,7,25,475,60,61,,
N,18.6,450,MB,333.33,7,25,475,90,70,,
N,18.6,450,MO,333.33,7,25,475,90,64,,
N,18.6,450,MO,333.33,7,25,475,120,71,,
N,18.6,450,MB,333.33,7,25,475,150,74,,
N,18.6,450,MB,333.33,7,25,475,170,83,,
N,18.6,450,MO,333.33,7,25,475,180,83,,
N,4.6,450,MB,400,7,25,600,30,57,,
N,9.3,450,MB,400,7,25,600,30,82,,
N,13.9,450,MB,400,7,25,600,30,57,,
N,18.6,450,MB,187.5,7,25,600,30,36.74,,
N,18.6,450,MB,333.33,7,25,600,30,42.79,,
N,18.6,450,MB,400,7,25,600,30,73,,
N,18.6,450,MB,750,7,25,600,30,72.56,,
N,18.6,450,MO,333.33,7,25,600,30,45,,
N,4.6,450,MB,400,7,25,600,60,64,,
N,9.3,450,MB,400,7,25,600,60,86,,
N,13.9,450,MB,400,7,25,600,60,64,,
N,18.6,450,MB,187.5,7,25,600,60,45.12,,
N,18.6,450,MB,333.33,7,25,600,60,49,,
N,18.6,450,MB,400,7,25,600,60,80,,
N,18.6,450,MB,750,7,25,600,60,86.5,,
N,18.6,450,MO,333.33,7,25,600,60,48,,
N,4.6,450,MB,400,7,25,600,90,70,,
N,9.3,450,MB,400,7,25,600,90,88,,
N,13.9,450,MB,400,7,25,600,90,70,,
N,18.6,450,MB,187.5,7,25,600,90,55.8,,
N,18.6,450,MB,333.33,7,25,600,90,61.4,,
N,18.6,450,MB,400,7,25,600,90,86,,
N,18.6,450,MB,750,7,25,600,90,95.12,,
N,18.6,450,MO,333.33,7,25,600,90,53,,
N,4.6,450,MB,400,7,25,600,120,75,,
N,9.3,450,MB,400,7,25,600,120,89,,
N,13.9,450,MB,400,7,25,600,120,72,,
N,18.6,450,MB,187.5,7,25,600,120,59.77,,
N,18.6,450,MB,333.33,7,25,600,120,68.84,,
N,18.6,450,MB,400,7,25,600,120,87,,
N,18.6,450,MB,750,7,25,600,120,97,,
N,18.6,450,MO,333.33,7,25,600,120,59,,
N,4.6,450,MB,400,7,25,600,180,86,,
N,9.3,450,MB,400,7,25,600,180,95,,
N,13.9,450,MB,400,7,25,600,180,83,,
N,18.6,450,MB,31.58,7,25,600,180,15.8,,
N,18.6,450,MB,187.5,7,25,600,180,71.86,,
N,18.6,450,MB,333.33,7,25,600,180,80.7,,
N,18.6,450,MB,400,7,25,600,180,91,,
N,18.6,450,MB,750,7,25,600,180,100,,
N,18.6,450,MO,333.33,7,25,600,180,75,,
N,18.6,450,MB,31.58,7,25,600,240,19.14,,
N,18.6,450,MB,31.58,7,25,600,300,24.88,,
Ag,0.0101,400,MR,50,6.4,20,365,15,78.5,,
Ag,0.0101,400,MR,50,6.4,20,365,30,96.3,,
N,0.025,500,MB,200,7,25,580,10,32,,
N,0.03,500,MB,200,7,25,580,10,52.7,,
N,0.05,500,MB,200,7,25,580,10,33.66,,
N,0.025,500,MB,200,7,25,580,20,45,,
N,0.03,500,MB,200,7,25,580,20,58.2,,
N,0.05,500,MB,200,7,25,580,20,52.2,,
N,0.025,500,MB,200,7,25,580,30,49.75,,
N,0.03,500,MB,200,7,25,580,30,63,,
N,0.05,500,MB,200,7,25,580,30,66.8,,
N,0.025,500,MB,200,7,25,580,40,55,,
N,0.03,500,MB,200,7,25,580,40,68,,
N,0.05,500,MB,200,7,25,580,40,71.5,,
N,0.025,500,MB,200,7,25,580,50,58.9,,
N,0.03,500,MB,200,7,25,580,50,73,,
N,0.05,500,MB,200,7,25,580,50,73,,
N,0.025,500,MB,200,7,25,580,60,63.86,,
N,0.03,500,MB,200,7,25,580,60,75,,
N,0.05,500,MB,200,7,25,580,60,77,,
N,0.025,500,MB,200,7,25,580,80,68.8,,
N,0.03,500,MB,200,7,25,580,80,77.2,,
N,0.05,500,MB,200,7,25,580,80,79,,
N,0.025,500,MB,200,7,25,580,100,70.8,,
N,0.03,500,MB,200,7,25,580,100,81,,
N,0.05,500,MB,200,7,25,580,100,86,,
N,0.025,500,MB,200,7,25,580,120,75,,
N,0.03,500,MB,200,7,25,580,120,84.9,,
N,0.05,500,MB,200,7,25,580,120,88,,
N,0.025,500,MB,200,7,25,580,140,79,,
N,0.03,500,MB,200,7,25,580,140,86.9,,
N,0.05,500,MB,200,7,25,580,140,90,,
N,0.025,500,MB,200,7,25,580,160,80,,
N,0.03,500,MB,200,7,25,580,160,88.86,,
N,0.05,500,MB,200,7,25,580,160,93,,
N,0.025,500,MB,200,7,25,580,180,81.2,,
N,0.03,500,MB,200,7,25,580,180,93.54,,
N,0.05,500,MB,200,7,25,580,180,93.8,,
Ag,0.0101,400,MR,5,6.4,20,365,45,20.8,,
Ag,0.0101,400,MR,15,6.4,20,365,45,63.8,,
Ag,0.0101,400,MR,20,6.4,20,365,45,82.7,,
Ag,0.0101,400,MR,25,6.4,20,365,45,90.6,,
Ag,0.0101,400,MR,25,6.4,20,365,45,87.4,,
Ag,0.0101,400,MR,33.33,6.4,20,365,45,93,,
Ag,0.0101,400,MR,35,6.4,20,365,45,100,,
Ag,0.0101,400,MR,50,3,20,365,45,97.3,,
Ag,0.0101,400,MR,50,4,20,365,45,99,,
Ag,0.0101,400,MR,50,6.4,20,365,45,100,,
Ag,0.0101,400,MR,50,9,20,365,45,100,,
Ag,0.0101,400,MR,50,10,20,365,45,100,,
Ag,0.0101,400,MR,50,11,20,365,45,88.1,,
Ag,0.0101,400,MR,50,12,20,365,45,83,,
Ag,0.0101,400,MR,50,13,20,365,45,75.5,,
Ag,0.0101,400,MR,60,6.4,20,365,45,100,,
Ag,0.0101,400,MR,100,6.4,20,365,45,100,,
Ag,0.0101,400,MR,50,6.4,20,365,60,100,,
Ag,0.0101,400,MR,50,6.4,20,365,75,100,,
pure,10,500,MB,100,7,25,365,20,16,,
pure,10,500,MB,100,7,25,365,40,28,,
pure,10,500,MB,100,7,25,365,60,37,,
pure,10,500,MB,100,7,25,365,80,58,,
pure,10,500,MB,100,7,25,365,100,56,,
pure,10,500,MB,100,7,25,365,120,63,,
F,10,500,MB,100,7,25,430,20,15,,
F,10,500,MB,100,7,25,430,40,28,,
F,10,500,MB,100,7,25,430,60,37,,
F,10,500,MB,100,7,25,430,80,49,,
F,10,500,MB,100,7,25,430,100,55,,
F,10,500,MB,100,7,25,430,120,60,,
I,10,500,MB,100,7,25,430,20,10,,
I,10,500,MB,100,7,25,430,40,17,,
I,10,500,MB,100,7,25,430,60,29,,
I,10,500,MB,100,7,25,430,80,37,,
I,10,500,MB,100,7,25,430,100,43,,
I,10,500,MB,100,7,25,430,120,50,,
pure,10,500,MB,100,7,25,430,20,3,,
pure,10,500,MB,100,7,25,430,40,5,,
pure,10,500,MB,100,7,25,430,60,9,,
pure,10,500,MB,100,7,25,430,80,10,,
pure,10,500,MB,100,7,25,430,100,13,,
pure,10,500,MB,100,7,25,430,120,19,,
pure,10,500,MB,100,7,25,450,20,1,,
pure,10,500,MB,100,7,25,450,40,3,,
pure,10,500,MB,100,7,25,450,60,4,,
pure,10,500,MB,100,7,25,450,80,6,,
pure,10,500,MB,100,7,25,450,100,9,,
pure,10,500,MB,100,7,25,450,120,11,,
Cd,0.05,500,AO,50,7,0,580,20,8.3,,
Cd,0.1,500,AO,50,7,0,580,20,9.18,,
Cd,0.15,500,AO,50,7,0,580,20,9.34,,
Cd,0.05,500,AO,50,7,0,580,40,19.15,,
Cd,0.1,500,AO,50,7,0,580,40,20.6,,
Cd,0.15,500,AO,50,7,0,580,40,22.54,,
Cd,0.05,500,AO,50,7,0,580,60,35.25,,
Cd,0.1,500,AO,50,7,0,580,60,38.15,,
Cd,0.15,500,AO,50,7,0,580,60,41.21,,
Cd,0.05,500,AO,50,7,0,580,80,53.28,,
Cd,0.1,500,AO,50,7,0,580,80,55.7,,
Cd,0.15,500,AO,50,7,0,580,80,55.7,,
Cd,0.05,500,AO,50,7,0,580,100,63.58,,
Cd,0.1,500,AO,50,7,0,580,100,66.48,,
Cd,0.15,500,AO,50,7,0,580,100,66.48,,
Cd,0.15,500,AO,25,2,0,580,120,75.44,,
Cd,0.15,500,AO,33.33,2,0,580,120,71.65,,
Cd,0.15,500,AO,50,2,0,580,120,93.75,,
Cd,0.15,500,AO,50,4,0,580,120,82.9,,
Cd,0.15,500,AO,50,11,0,580,120,78.76,,
Cd,0.15,500,AO,75,2,0,580,120,88.85,,
Cd,0.15,500,AO,100,2,0,580,120,95.11,,
Cd,0.15,500,AO,125,2,0,580,120,85.75,,
Ni,0.03,500,MO,400,0,25,365,30,36.3,,
Ni,0.06,500,MO,400,0,25,365,30,46.1,,
Ni,0.09,500,MO,400,0,25,365,30,44.1,,
Ni,0.12,500,MO,400,0,25,365,30,37,,
Ni,0.03,500,MO,400,0,25,365,60,57.3,,
Ni,0.06,500,MO,400,0,25,365,60,79.2,,
Ni,0.09,500,MO,400,0,25,365,60,70,,
Ni,0.12,500,MO,400,0,25,365,60,58.7,,
Ni,0.03,500,MO,400,0,25,365,90,73.1,,
Ni,0.06,500,MO,400,0,25,365,90,94.5,,
Ni,0.09,500,MO,400,0,25,365,90,88.6,,
Ni,0.12,500,MO,400,0,25,365,90,77.2,,
Ni,0.03,500,MO,400,0,25,365,120,87.9,,
Ni,0.06,500,MO,400,0,0,365,120,97.5,,
Ni,0.09,500,MO,400,0,0,365,120,95.7,,
Ni,0.12,500,MO,400,0,0,365,120,91.8,,
pure,0,500,MO,400,0,0,365,30,24.4,,
pure,0,500,MO,400,0,0,365,60,44.3,,
pure,0,500,MO,400,0,0,365,90,63.9,,
pure,0,500,MO,400,0,0,365,120,83.1,,
Ni,0.03,500,MO,400,0,25,525,5,43.1,,
Ni,0.06,500,MO,400,0,25,525,5,71.1,,
Ni,0.09,500,MO,400,0,25,525,5,63,,
Ni,0.12,500,MO,400,0,25,525,5,59.7,,
Ni,0.03,500,MO,400,0,25,525,10,69,,
Ni,0.06,500,MO,400,0,25,525,10,91.2,,
Ni,0.09,500,MO,400,0,25,525,10,88.2,,
Ni,0.12,500,MO,400,0,25,525,10,82.5,,
Ni,0.03,500,MO,400,0,25,525,15,90.5,,
Ni,0.06,500,MO,400,0,25,525,15,96,,
Ni,0.09,500,MO,400,0,25,525,15,95.7,,
Ni,0.12,500,MO,400,0,25,525,15,95.3,,
Ni,0.03,500,MO,400,0,25,525,20,95.5,,
Ni,0.06,500,MO,400,0,25,525,20,97.4,,
Ni,0.09,500,MO,400,0,25,525,20,97.3,,
Ni,0.12,500,MO,400,0,25,525,20,97.3,,
Ni,0.03,500,MO,400,0,25,525,25,97.2,,
Ni,0.06,500,MO,400,0,25,525,25,98.1,,
Ni,0.09,500,MO,400,0,25,525,25,98,,
Ni,0.12,500,MO,400,0,25,525,25,98,,
Ni,0.03,500,MO,400,0,25,525,30,98.3,,
Ni,0.06,500,MO,400,0,25,525,30,99.3,,
Ni,0.09,500,MO,400,0,25,525,30,99,,
Ni,0.12,500,MO,400,0,25,525,30,99,,
pure,0,500,MO,400,0,0,525,5,15.9,,
pure,0,500,MO,400,0,0,525,10,24.6,,
pure,0,500,MO,400,0,0,525,15,35.8,,
pure,0,500,MO,400,0,0,525,20,47.2,,
pure,0,500,MO,400,0,0,525,25,63,,
pure,0,500,MO,400,0,0,525,30,77.3,,
Ce,0.0017,500,MO,215.38,0,25,580,30,7,,
Ce,0.0034,500,MO,215.38,0,25,580,30,16,,
Ce,0.0058,500,MO,215.38,0,25,580,30,15.9,,
Ce,0.0017,500,MO,215.38,0,25,580,60,11.1,,
Ce,0.0034,500,MO,215.38,0,25,580,60,23.2,,
Ce,0.0058,500,MO,215.38,0,25,580,60,21.8,,
Ce,0.0017,500,MO,215.38,0,25,580,90,16.8,,
Ce,0.0034,500,MO,215.38,0,25,580,90,32.9,,
Ce,0.0058,500,MO,215.38,0,25,580,90,27,,
Ce,0.0017,500,MO,215.38,0,25,580,120,23.9,,
Ce,0.0034,500,MO,215.38,0,25,580,120,39,,
Ce,0.0058,500,MO,215.38,0,25,580,120,33.8,,
Ce,0.0017,500,MO,215.38,0,25,580,150,28.8,,
Ce,0.0034,500,MO,215.38,0,25,580,150,47.8,,
Ce,0.0058,500,MO,215.38,0,25,580,150,39,,
Ce,0.0017,500,MO,215.38,0,25,580,180,39.9,,
Ce,0.0034,500,MO,215.38,0,25,580,180,63.9,,
Ce,0.0058,500,MO,215.38,0,25,580,180,47.9,,
Ga,0.0029,500,MB,100,7.5,25,525,30,61,,
Ga,0.0057,500,MB,62.5,7.5,25,525,30,24,,
Ga,0.0057,500,MB,100,3,25,525,30,1,,
Ga,0.0057,500,MB,100,5,25,525,30,14,,
Ga,0.0057,500,MB,100,7.5,25,525,30,76,,
Ga,0.0057,500,MB,100,10,25,525,30,46,,
Ga,0.0057,500,MB,125,7.5,25,525,30,25,,
Ga,0.0057,500,MB,250,7.5,25,525,30,32,,
Ga,0.0057,500,MB,500,7.5,25,525,30,41,,
Ga,0.023,500,MB,100,7.5,25,525,30,63,,
Ga,0.06,500,MB,100,7.5,25,525,30,70,,
Ga,0.127,500,MB,100,7.5,25,525,30,61,,
Ga,0.0029,500,MB,100,7.5,25,525,60,83,,
Ga,0.0057,500,MB,62.5,7.5,25,525,60,36,,
Ga,0.0057,500,MB,100,3,25,525,60,3,,
Ga,0.0057,500,MB,100,5,25,525,60,17,,
Ga,0.0057,500,MB,100,7.5,25,525,60,89,,
Ga,0.0057,500,MB,100,10,25,525,60,54,,
Ga,0.0057,500,MB,125,7.5,25,525,60,42,,
Ga,0.0057,500,MB,250,7.5,25,525,60,63,,
Ga,0.0057,500,MB,500,7.5,25,525,60,62,,
Ga,0.023,500,MB,100,7.5,25,525,60,83,,
Ga,0.06,500,MB,100,7.5,25,525,60,86,,
Ga,0.127,500,MB,100,7.5,25,525,60,83,,
Ga,0.0029,500,MB,100,7.5,25,525,90,94,,
Ga,0.0057,500,MB,62.5,7.5,25,525,90,50,,
Ga,0.0057,500,MB,100,3,25,525,90,3,,
Ga,0.0057,500,MB,100,5,25,525,90,25,,
Ga,0.0057,500,MB,100,7.5,25,525,90,95,,
Ga,0.0057,500,MB,100,10,25,525,90,59,,
Ga,0.0057,500,MB,125,7.5,25,525,90,60,,
Ga,0.0057,500,MB,250,7.5,25,525,90,84,,
Ga,0.0057,500,MB,500,7.5,25,525,90,86,,
Ga,0.023,500,MB,100,7.5,25,525,90,93,,
Ga,0.06,500,MB,100,7.5,25,525,90,93,,
Ga,0.127,500,MB,100,7.5,25,525,90,88,,
Ga,0.0029,500,MB,100,7.5,25,525,105,97,,
Ga,0.0057,500,MB,100,3,25,525,105,4,,
Ga,0.0057,500,MB,100,5,25,525,105,26,,
Ga,0.0057,500,MB,100,7.5,25,525,105,98,,
Ga,0.0057,500,MB,100,10,25,525,105,61,,
Ga,0.023,500,MB,100,7.5,25,525,105,96,,
Ga,0.06,500,MB,100,7.5,25,525,105,95,,
Ga,0.127,500,MB,100,7.5,25,525,105,92,,
Ga,0.0057,500,MB,62.5,7.5,25,525,120,65,,
Ga,0.0057,500,MB,125,7.5,25,525,120,73,,
Ga,0.0057,500,MB,250,7.5,25,525,120,92,,
Ga,0.0057,500,MB,500,7.5,25,525,120,93,,
Ga,0.0057,500,MB,62.5,7.5,25,525,150,78,,
Ga,0.0057,500,MB,125,7.5,25,525,150,91,,
Ga,0.0057,500,MB,250,7.5,25,525,150,98,,
Ga,0.0057,500,MB,500,7.5,25,525,150,99,,
Ga,0.0057,500,MB,62.5,7.5,25,525,180,84,,
Ga,0.0057,500,MB,125,7.5,25,525,180,95,,
Ga,0.0057,500,MB,250,7.5,25,525,180,100,,
Ga,0.0057,500,MB,500,7.5,25,525,180,100,,
pure,0,400,MB,50,7,0,345,15,30.7,,
pure,0,400,MB,50,7,0,345,30,53,,
pure,0,400,MB,50,7,0,345,45,72.7,,
pure,0,400,MB,50,7,0,345,60,85.4,,
pure,0,400,MB,50,7,0,345,70,95.6,,
pure,0,400,MB,50,7,0,345,90,97.5,,
pure,0,400,MB,50,7,0,345,105,100,,
pure,0,400,MB,50,7,0,345,120,100,,
pure,0,500,MB,50,7,0,345,15,52.8,,
pure,0,500,MB,50,7,0,345,30,84.6,,
pure,0,500,MB,50,7,0,345,45,97.7,,
pure,0,500,MB,50,7,0,345,60,100,,
pure,0,600,MB,50,7,0,345,15,60.5,,
pure,0,600,MB,50,7,0,345,30,84.8,,
pure,0,600,MB,50,7,0,345,45,95.6,,
pure,0,600,MB,50,7,0,345,60,99,,
pure,0,700,MB,50,7,0,345,15,78.3,,
pure,0,700,MB,50,7,0,345,30,90.8,,
pure,0,700,MB,50,7,0,345,45,99.8,,
pure,0,700,MB,50,7,0,345,60,100,,
pure,0,750,MB,50,7,0,345,15,92.7,,
pure,0,750,MB,50,7,0,345,30,99.6,,
pure,0,750,MB,50,7,0,345,45,99.8,,
pure,0,750,MB,50,7,0,345,60,100,,
pure,0,800,MB,50,7,0,345,15,38.4,,
pure,0,800,MB,50,7,0,345,30,50.3,,
pure,0,800,MB,50,7,0,345,45,63.7,,
pure,0,800,MB,50,7,0,345,60,72.9,,
pure,0,800,MB,50,7,0,345,70,83.9,,
pure,0,800,MB,50,7,0,345,90,90.2,,
pure,0,800,MB,50,7,0,345,120,93.5,,
pure,0,900,MB,50,7,0,345,15,21.1,,
pure,0,900,MB,50,7,0,345,30,39.7,,
pure,0,900,MB,50,7,0,345,45,51.8,,
pure,0,900,MB,50,7,0,345,60,61.4,,
pure,0,900,MB,50,7,0,345,70,71,,
pure,0,900,MB,50,7,0,345,90,76.4,,
pure,0,900,MB,50,7,0,345,120,86,,
Bi,0.0019,400,Phenol,100,7,25,525,30,34.44,,
Bi,0.0038,400,Phenol,100,7,25,525,30,19.52,,
Bi,0.0086,400,Phenol,100,7,25,525,30,13.44,,
Bi,0.0019,400,Phenol,100,7,25,525,60,63.17,,
Bi,0.0038,400,Phenol,100,7,25,525,60,44.38,,
Bi,0.0086,400,Phenol,100,7,25,525,60,33.52,,
Bi,0.0019,400,Phenol,100,7,25,525,90,89.5,,
Bi,0.0038,400,Phenol,100,7,25,525,90,73.48,,
Bi,0.0086,400,Phenol,100,7,25,525,90,61.33,,
Bi,0.0019,400,Phenol,100,7,25,525,120,100,,
Bi,0.0038,400,Phenol,100,7,25,525,120,94.11,,
Bi,0.0086,400,Phenol,100,7,25,525,120,84.71,,
Bi,0.0019,500,Phenol,100,7,25,525,15,22.75,,
Bi,0.0038,500,Phenol,100,7,25,525,15,16.88,,
Bi,0.0086,500,Phenol,100,7,25,525,15,14.86,,
Bi,0.0019,500,Phenol,100,7,25,525,30,40.55,,
Bi,0.0038,500,Phenol,100,7,25,525,30,38.72,,
Bi,0.0086,500,Phenol,100,7,25,525,30,29.17,,
Bi,0.0019,500,Phenol,100,7,25,525,60,86.61,,
Bi,0.0038,500,Phenol,100,7,25,525,60,69.12,,
Bi,0.0086,500,Phenol,100,7,25,525,60,58.53,,
Bi,0.0019,500,Phenol,100,7,25,525,90,97.25,,
Bi,0.0038,500,Phenol,100,7,25,525,90,93.21,,
Bi,0.0086,500,Phenol,100,7,25,525,90,84.59,,
Bi,0.0019,500,Phenol,100,7,25,525,120,100,,
Bi,0.0038,500,Phenol,100,7,25,525,120,100,,
Bi,0.0019,600,Phenol,100,7,25,525,15,20.37,,
Bi,0.0019,600,Phenol,100,7,25,525,30,46.61,,
Bi,0.0019,600,Phenol,100,7,25,525,45,63.3,,
Bi,0.0019,600,Phenol,100,7,25,525,60,78.72,,
Bi,0.0019,600,Phenol,100,7,25,525,90,97.25,,
Bi,0.0019,600,Phenol,100,7,25,525,120,100,,
Bi,0.0019,650,Phenol,100,7,25,525,15,36.51,,
Bi,0.0019,650,Phenol,100,7,25,525,30,36.51,,
Bi,0.0019,650,Phenol,100,7,25,525,45,53.39,,
Bi,0.0019,650,Phenol,100,7,25,525,60,68.62,,
Bi,0.0019,650,Phenol,100,7,25,525,90,92.29,,
Mo,0.0084,450,MO,16.5,0,25,400,30,19.4,,
Mo,0.0084,450,MO,17.5,0,25,400,60,30,,
Mo,0.0084,450,MO,18.5,0,25,400,90,40,,
Mo,0.0084,450,MO,19.5,0,25,400,120,50,,
Mo,0.0084,450,MO,20.5,0,25,400,150,60,,
Mo,0.0191,450,MO,21.5,0,25,400,30,20,,
Mo,0.0191,450,MO,22.5,0,25,400,60,36,,
Mo,0.0191,450,MO,23.5,0,25,400,90,50,,
Mo,0.0191,450,MO,24.5,0,25,400,120,62,,
Mo,0.0191,450,MO,25.5,0,25,400,150,74,,
Mo,0.0258,450,MO,26.5,0,25,400,30,14,,
Mo,0.0258,450,MO,27.5,0,25,400,60,29,,
Mo,0.0258,450,MO,28.5,0,25,400,90,44,,
Mo,0.0258,450,MO,29.5,0,25,400,120,54,,
Mo,0.0258,450,MO,30.5,0,25,400,150,64,,
Mo,0.0084,450,MO,31.5,0,25,525,30,12,,
Mo,0.0084,450,MO,32.5,0,25,525,60,19,,
Mo,0.0084,450,MO,33.5,0,25,525,90,28,,
Mo,0.0084,450,MO,34.5,0,25,525,120,34.3,,
Mo,0.0084,450,MO,35.5,0,25,525,150,43,,
